Repository: prestondinh22/baseline_lib_classifier

File: free/clean_data/LCO_5_15_35_45_degC/LCO_5_15_35_45_degC/LCO_4_35C_Reg_1C.csv (part 6 of 62)
Data_Point,Test_Time(s),Date_Time,Step_Time(s),Step_Index,Cycle_Index,Current(A),Voltage(V),Charge_Capacity(Ah),Discharge_Capacity(Ah),Charge_Energy(Wh),Discharge_Energy(Wh),dV/dt(V/s),Internal_Resistance(Ohm),Is_FC_Data,AC_Impedance(Ohm),ACI_Phase_Angle(Deg),Temperature (C)_1,Temperature (C)_2,Temperature (C)_3,Temperature (C)_4
716,7296.82967677646,2016-09-30 23:08:39,1932.2163073341212,7,1,2.495427370071411,3.8412654399871826,1.370766927862776,2.434314123909751,4.989004746854241,8.751881496810249,0.00036456939415074885,0.0,0,0,0,38.329158782958984,35.91432189941406,36.10311508178711,35.744476318359375
717,7306.844716073824,2016-09-30 23:08:49,1942.2313463115004,7,1,2.495772361755371,3.8437070846557617,1.37770999031259,2.434314123909751,5.01568313776125,8.751881496810249,0.00030382085242308676,0.0,0,0,0,38.329158782958984,35.91432189941406,36.10311508178711,35.669193267822266
718,7316.859911843876,2016-09-30 23:08:59,1952.2465420815536,7,1,2.496137857437134,3.846453905105591,1.38465311364946,2.434314123909751,5.042380764868857,8.751881496810249,0.00024305522674694657,0.0,0,0,0,38.48013687133789,35.839027404785156,36.10311508178711,35.669193267822266
719,7326.874908583229,2016-09-30 23:09:09,1962.2615391408913,7,1,2.495427370071411,3.84920072555542,1.391595961832512,2.434314123909751,5.06909639819809,8.751881496810249,0.0002430652384646237,0.0,0,0,0,38.4046516418457,35.91432189941406,36.10311508178711,35.744476318359375
720,7336.890039076332,2016-09-30 23:09:19,1972.2766693140095,7,1,2.495772123336792,3.852557897567749,1.398538951427091,2.434314123909751,5.09583230047272,8.751881496810249,0.0003037655842490494,0.0,0,0,0,38.34429168701172,35.77850341796875,36.042598724365234,35.60865020751953
721,7346.90509309301,2016-09-30 23:09:29,1982.291723330686,7,1,2.496133327484131,3.854999542236328,1.405481907105028,2.434314123909751,5.122587753685352,8.751881496810249,0.00024301819212269038,0.0,0,0,0,38.34429168701172,35.85380554199219,35.891944885253906,35.60865020751953
722,7356.920231585737,2016-09-30 23:09:39,1992.3068618234151,7,1,2.495427370071411,3.8577463626861572,1.412424798991941,2.434314123909751,5.14936246409927,8.751881496810249,0.00030377088114619255,0.0,0,0,0,38.34429168701172,35.85380554199219,36.042598724365234,35.683937072753906
723,7366.935270243132,2016-09-30 23:09:49,2002.3219004808093,7,1,2.495427370071411,3.8607983589172363,1.419367439804634,2.434314123909751,5.176156343093617,8.751881496810249,0.00024301903613377362,0.0,0,0,0,38.48013687133789,35.839027404785156,36.25374221801758,35.669193267822266
724,7376.950505371347,2016-09-30 23:09:59,2012.337135609024,7,1,2.49578857421875,3.8635451793670654,1.426310388000423,2.434314123909751,5.202971162424491,8.751881496810249,0.00024301283701788634,0.0,0,0,0,38.49526596069336,35.85380554199219,36.042598724365234,35.60865020751953
725,7386.965528989444,2016-09-30 23:10:09,2022.352159547106,7,1,2.495772123336792,3.8662919998168945,1.433253032392386,2.434314123909751,5.229804849364443,8.751881496810249,0.00024301500525325537,0.0,0,0,0,38.34429168701172,35.85380554199219,36.042598724365234,35.683937072753906
726,7396.9806886011875,2016-09-30 23:10:19,2032.3673188388636,7,1,2.495443820953369,3.8693442344665527,1.440195898590656,2.434314123909751,5.256659853899635,8.751881496810249,0.000303814304061234,0.0,0,0,0,38.48013687133789,35.91432189941406,36.10311508178711,35.669193267822266
727,7406.99575317737,2016-09-30 23:10:29,2042.382383415047,7,1,2.495427370071411,3.872396230697632,1.447138667121649,2.434314123909751,5.2835350433491,8.751881496810249,0.0003038171853404492,0.0,0,0,0,38.41978073120117,35.85380554199219,36.042598724365234,35.60865020751953
728,7417.010885590383,2016-09-30 23:10:39,2052.3975158280605,7,1,2.49578857421875,3.875448226928711,1.454081461778221,2.434314123909751,5.310430612489018,8.751881496810249,0.00030381252872757614,0.0,0,0,0,38.34429168701172,35.85380554199219,36.042598724365234,35.683937072753906
729,7427.02595240646,2016-09-30 23:10:49,2062.412582644138,7,1,2.495439052581787,3.87819504737854,1.461024338775631,2.434314123909751,5.337347172454604,8.751881496810249,0.00030381916440092027,0.0,0,0,0,38.4046516418457,35.839027404785156,36.10311508178711,35.669193267822266
730,7437.04105538085,2016-09-30 23:10:59,2072.427685618528,7,1,2.495427370071411,3.881552219390869,1.467967080803184,2.434314123909751,5.364283817465816,8.751881496810249,0.0003037700953427702,0.0,0,0,0,38.4046516418457,35.91432189941406,36.10311508178711,35.81975555419922
731,7447.056176594388,2016-09-30 23:11:09,2082.4428068320644,7,1,2.495427370071411,3.8842990398406982,1.474909716479747,2.434314123909751,5.391240664806064,8.751881496810249,0.00030376974609680474,0.0,0,0,0,38.329158782958984,35.91432189941406,36.10311508178711,35.669193267822266
732,7457.071340365936,2016-09-30 23:11:19,2092.4579706036134,7,1,2.495427370071411,3.8873512744903564,1.481852532777513,2.434314123909751,5.418219056628107,8.751881496810249,0.00030381829128600657,0.0,0,0,0,38.4046516418457,35.91432189941406,36.10311508178711,35.669193267822266
733,7467.086445580221,2016-09-30 23:11:29,2102.4730758178976,7,1,2.495427370071411,3.8900980949401855,1.488795260586702,2.434314123909751,5.445217815481479,8.751881496810249,0.0002430665772408247,0.0,0,0,0,38.540496826171875,35.97483825683594,36.163631439208984,35.80501937866211
734,7477.10158215304,2016-09-30 23:11:39,2112.4882123907173,7,1,2.495427370071411,3.8931500911712646,1.495738190196057,2.434314123909751,5.472238480004185,8.751881496810249,0.00024306484556291252,0.0,0,0,0,38.46501159667969,35.97483825683594,36.163631439208984,35.80501937866211
735,7487.116660488579,2016-09-30 23:11:49,2122.5032910462423,7,1,2.495776653289795,3.8962020874023438,1.502681172695612,2.434314123909751,5.49928023026835,8.751881496810249,0.0003038208233192563,0.0,0,0,0,38.3895263671875,35.97483825683594,36.01299285888672,35.729736328125
736,7497.131810500771,2016-09-30 23:11:59,2132.5184407384486,7,1,2.4950661659240723,3.899254083633423,1.509624138542565,2.434314123909751,5.526343165165515,8.751881496810249,0.00024301280791405588,0.0,0,0,0,38.329158782958984,35.91432189941406,36.027793884277344,35.59390640258789
737,7507.146875396939,2016-09-30 23:12:09,2142.5335056346166,7,1,2.495772361755371,3.902306079864502,1.516567061483375,2.434314123909751,5.553426673998224,8.751881496810249,0.0002430196909699589,0.0,0,0,0,38.3895263671875,35.89955139160156,36.163631439208984,35.80501937866211
738,7517.162047808085,2016-09-30 23:12:19,2152.5486783657466,7,1,2.495427370071411,3.905358076095581,1.523509961118564,2.434314123909751,5.580530773486255,8.751881496810249,0.0002430127642583102,0.0,0,0,0,38.3895263671875,35.824256896972656,36.163631439208984,35.80501937866211
739,7527.177119103953,2016-09-30 23:12:29,2162.5637493416307,7,1,2.495427370071411,3.9084103107452393,1.530452888901629,2.434314123909751,5.607656417532513,8.751881496810249,0.00024306260456796736,0.0,0,0,0,38.540496826171875,35.89955139160156,36.163631439208984,35.729736328125
740,7537.192408309641,2016-09-30 23:12:39,2172.5790385473188,7,1,2.495772123336792,3.9114623069763184,1.537396069382996,2.434314123909751,5.634804675496723,8.751881496810249,0.00030381043325178325,0.0,0,0,0,38.31403350830078,35.97483825683594,36.163631439208984,35.729736328125
741,7547.207358011192,2016-09-30 23:12:50,2182.593988568854,7,1,2.49578857421875,3.9145143032073975,1.544339024960833,2.434314123909751,5.661972934012832,8.751881496810249,0.0003038138966076076,0.0,0,0,0,38.23853302001953,35.89955139160156,36.088314056396484,35.729736328125
742,7557.222406268136,2016-09-30 23:13:00,2192.609036825799,7,1,2.49578857421875,3.9175662994384766,1.551282014563586,2.434314123909751,5.689162482548816,8.751881496810249,0.0003038168651983142,0.0,0,0,0,38.3744010925293,35.88478469848633,36.073516845703125,35.715003967285156
743,7567.237544440882,2016-09-30 23:13:10,2202.624174678559,7,1,2.49578857421875,3.9209234714508057,1.558225012656013,2.434314123909751,5.716373013720324,8.751881496810249,0.00036452306085266173,0.0,0,0,0,38.23853302001953,35.89955139160156,36.01299285888672,35.654457092285156
744,7577.252573178739,2016-09-30 23:13:20,2212.6392034164164,7,1,2.495427370071411,3.9236702919006348,1.565167886553562,2.434314123909751,5.743604148887697,8.751881496810249,0.0003037755668628961,0.0,0,0,0,38.253658294677734,35.839027404785156,36.10311508178711,35.669193267822266
745,7587.267684152754,2016-09-30 23:13:30,2222.6543143904314,7,1,2.495415687561035,3.926722526550293,1.572110839460885,2.434314123909751,5.770856325058554,8.751881496810249,0.0003038187278434634,0.0,0,0,0,38.31403350830078,35.89955139160156,36.01299285888672,35.729736328125
746,7597.28289016233,2016-09-30 23:13:40,2232.669520719992,7,1,2.495427370071411,3.929469347000122,1.579053834794964,2.434314123909751,5.798129525188169,8.751881496810249,0.00024305972328875214,0.0,0,0,0,38.31403350830078,35.824256896972656,36.01299285888672,35.729736328125
747,7607.297952178632,2016-09-30 23:13:50,2242.684582736294,7,1,2.496121406555176,3.932521343231201,1.585996746478015,2.434314123909751,5.825423946548338,8.751881496810249,0.00024306046543642879,0.0,0,0,0,38.329158782958984,35.839027404785156,36.027793884277344,35.59390640258789
748,7617.313123949807,2016-09-30 23:14:00,2252.6997541874844,7,1,2.49578857421875,3.9358785152435303,1.592939809259304,2.434314123909751,5.85273952835746,8.751881496810249,0.00030381459509953856,0.0,0,0,0,38.253658294677734,35.839027404785156,35.877140045166016,35.744476318359375
749,7627.328274601968,2016-09-30 23:14:10,2262.7149048396454,7,1,2.4950826168060303,3.9386253356933594,1.599882842759972,2.434314123909751,5.880076119368078,8.751881496810249,0.0003037668066099286,0.0,0,0,0,38.31403350830078,35.89955139160156,36.01299285888672,35.80501937866211
750,7637.3433702167,2016-09-30 23:14:20,2272.7300004543786,7,1,2.495427370071411,3.9416773319244385,1.606825737156345,2.434314123909751,5.907432847375932,8.751881496810249,0.00030377160874195397,0.0,0,0,0,38.178157806396484,35.91432189941406,35.95246887207031,35.59390640258789
751,7647.358522148803,2016-09-30 23:14:30,2282.7451523864806,7,1,2.4954111576080322,3.9447293281555176,1.613768552605958,2.434314123909751,5.934809853620668,8.751881496810249,0.00030376503127627075,0.0,0,0,0,38.283843994140625,35.79399490356445,36.13337326049805,35.624183654785156
752,7657.373572645643,2016-09-30 23:14:40,2292.760203203306,7,1,2.495427370071411,3.947781562805176,1.620711472676783,2.434314123909751,5.962208449130024,8.751881496810249,0.0003038171271327883,0.0,0,0,0,38.178157806396484,35.763729095458984,35.95246887207031,35.59390640258789
753,7667.388684899599,2016-09-30 23:14:50,2302.7753154572615,7,1,2.495772361755371,3.950833559036255,1.627654660444926,2.434314123909751,5.989629087523333,8.751881496810249,0.00036456904490478337,0.0,0,0,0,38.253658294677734,35.839027404785156,35.95246887207031,35.669193267822266
754,7677.403782114257,2016-09-30 23:15:00,2312.7904123519347,7,1,2.49578857421875,3.953580379486084,1.634597449203835,2.434314123909751,6.017068953417518,8.751881496810249,0.00024306213890668005,0.0,0,0,0,38.11778259277344,35.85380554199219,35.891944885253906,35.53335952758789
755,7687.418951005567,2016-09-30 23:15:10,2322.805581243244,7,1,2.495427370071411,3.956632375717163,1.641540508732299,2.434314123909751,6.044530693985802,8.751881496810249,0.0002430139429634437,0.0,0,0,0,38.19329071044922,35.77850341796875,35.891944885253906,35.60865020751953
756,7697.43404982015,2016-09-30 23:15:20,2332.8206800578273,7,1,2.495427370071411,3.959684371948242,1.648483511210422,2.434314123909751,6.072012758667893,8.751881496810249,0.00030377175426110625,0.0,0,0,0,38.178157806396484,36.06489181518555,36.10311508178711,35.669193267822266
757,7707.449069598426,2016-09-30 23:15:30,2342.8356998361037,7,1,2.496117115020752,3.9627363681793213,1.655426492103896,2.434314123909751,6.099515749884223,8.751881496810249,0.0003037902934011072,0.0,0,0,0,38.19329071044922,35.70320510864258,35.891944885253906,35.60865020751953
758,7717.464202331424,2016-09-30 23:15:40,2352.8508328890875,7,1,2.495427370071411,3.9654831886291504,1.662369658051483,2.434314123909751,6.127039691020459,8.751881496810249,0.0003037666028831154,0.0,0,0,0,38.253658294677734,35.839027404785156,35.95246887207031,35.669193267822266
759,7727.479285786726,2016-09-30 23:15:50,2362.8659160244033,7,1,2.495772361755371,3.9688405990600586,1.669312442594462,2.434314123909751,6.15458276884431,8.751881496810249,0.00036456898669712245,0.0,0,0,0,38.178157806396484,35.763729095458984,35.95246887207031,35.59390640258789
760,7737.4945103554355,2016-09-30 23:16:00,2372.8811409130963,7,1,2.495772123336792,3.9715874195098877,1.676255688371644,2.434314123909751,6.182148688959772,8.751881496810249,0.00030380929820239544,0.0,0,0,0,38.19329071044922,35.77850341796875,35.81660842895508,35.60865020751953
761,7747.509598610511,2016-09-30 23:16:10,2382.896229168173,7,1,2.495772123336792,3.974639415740967,1.683198729813201,2.434314123909751,6.209734344645323,8.751881496810249,0.000303820357657969,0.0,0,0,0,38.11778259277344,35.70320510864258,35.891944885253906,35.60865020751953
762,7757.524698705033,2016-09-30 23:16:20,2392.9113289427114,7,1,2.49578857421875,3.977386236190796,1.69014177112311,2.434314123909751,6.237340936010069,8.751881496810249,0.00024306350678671151,0.0,0,0,0,38.26879119873047,35.77850341796875,35.81660842895508,35.60865020751953
763,7767.539407137856,2016-09-30 23:16:30,2402.9260373755333,7,1,2.4950661659240723,3.980438232421875,1.697084520360215,2.434314123909751,6.264966466369353,8.751881496810249,0.0003038206195924431,0.0,0,0,0,38.11778259277344,35.85380554199219,36.042598724365234,35.683937072753906
764,7777.554547870482,2016-09-30 23:16:40,2412.941178428144,7,1,2.49578857421875,3.983185052871704,1.704027652412001,2.434314123909751,6.292613885642147,8.751881496810249,0.00024301606754306704,0.0,0,0,0,38.178157806396484,35.839027404785156,35.95246887207031,35.669193267822266
765,7787.56965596463,2016-09-30 23:16:50,2422.956286202308,7,1,2.495776653289795,3.986237049102783,1.710970784488529,2.434314123909751,6.32028224814548,8.751881496810249,0.0002430159511277452,0.0,0,0,0,38.10265350341797,35.839027404785156,35.95246887207031,35.669193267822266
766,7797.584756699125,2016-09-30 23:17:00,2432.9713872567872,7,1,2.495772361755371,3.9895944595336914,1.717913939938037,2.434314123909751,6.347971647070675,8.751881496810249,0.0003038137801922858,0.0,0,0,0,38.178157806396484,35.839027404785156,35.877140045166016,35.669193267822266
767,7807.599828314979,2016-09-30 23:17:10,2442.9864588726414,7,1,2.495427370071411,3.9923412799835205,1.724857102957138,2.434314123909751,6.375681349255637,8.751881496810249,0.0003038171853404492,0.0,0,0,0,38.178157806396484,35.839027404785156,35.95246887207031,35.59390640258789
768,7817.614957528142,2016-09-30 23:17:20,2453.0015877658193,7,1,2.49578857421875,3.9953932762145996,1.731800412152605,2.434314123909751,6.403412453223775,8.751881496810249,0.00024306168779730797,0.0,0,0,0,38.23853302001953,35.89955139160156,36.01299285888672,35.654457092285156
769,7827.630068502157,2016-09-30 23:17:30,2463.0166987398347,7,1,2.4968276023864746,3.9981400966644287,1.738743607566001,2.434314123909751,6.431163597046044,8.751881496810249,0.00024306323030032218,0.0,0,0,0,38.02713394165039,35.839027404785156,35.877140045166016,35.59390640258789
770,7837.64518811577,2016-09-30 23:17:40,2473.0318183534464,7,1,2.49578857421875,4.001192092895508,1.745686939744258,2.434314123909751,6.458935841616453,8.751881496810249,0.0003038144204765558,0.0,0,0,0,38.163028717041016,35.97483825683594,36.01299285888672,35.729736328125
771,7847.660273170995,2016-09-30 23:17:50,2483.046903728658,7,1,2.496133327484131,4.004549503326416,1.752630180624827,2.434314123909751,6.486728426486454,8.751881496810249,0.0003038651484530419,0.0,0,0,0,38.178157806396484,35.91432189941406,35.95246887207031,35.59390640258789
772,7857.6753915046675,2016-09-30 23:18:00,2493.062022062329,7,1,2.495772123336792,4.007296085357666,1.759573584879209,2.434314123909751,6.514542158004244,8.751881496810249,0.0003037676797248423,0.0,0,0,0,38.05732727050781,35.79399490356445,35.90740203857422,35.624183654785156
773,7867.690495439011,2016-09-30 23:18:10,2503.0771256766884,7,1,2.495772123336792,4.010043144226074,1.766516837361855,2.434314123909751,6.542376221229365,8.751881496810249,0.00024311113520525396,0.0,0,0,0,38.087520599365234,35.89955139160156,35.93766784667969,35.729736328125
774,7877.7055900937885,2016-09-30 23:18:20,2513.092220651451,7,1,2.495427370071411,4.013094902038574,1.773460316174561,2.434314123909751,6.570231581438246,8.751881496810249,0.00024301574740093201,0.0,0,0,0,38.10265350341797,35.91432189941406,35.877140045166016,35.669193267822266
775,7887.720700747819,2016-09-30 23:18:30,2523.1073309854964,7,1,2.495772361755371,4.016452312469482,1.780403584273345,2.434314123909751,6.598107178829549,8.751881496810249,0.0003037640708498657,0.0,0,0,0,38.087520599365234,35.89955139160156,36.01299285888672,35.654457092285156
776,7897.735793162702,2016-09-30 23:18:40,2533.1224237203637,7,1,2.495772361755371,4.019198894500732,1.787346800721454,2.434314123909751,6.62600301949082,8.751881496810249,0.0003037678252439946,0.0,0,0,0,38.087520599365234,35.89955139160156,35.93766784667969,35.654457092285156
777,7907.750891337315,2016-09-30 23:18:50,2543.137521574992,7,1,2.495776653289795,4.022251129150391,1.794290019454203,2.434314123909751,6.653919655363828,8.751881496810249,0.00030377061921171844,0.0,0,0,0,38.087520599365234,35.89955139160156,35.93766784667969,35.729736328125
778,7917.766017350627,2016-09-30 23:19:00,2553.1526479082895,7,1,2.495772123336792,4.025303363800049,1.80123339158169,2.434314123909751,6.681857867460609,8.751881496810249,0.00030385982245206833,0.0,0,0,0,38.163028717041016,35.97483825683594,35.93766784667969,35.654457092285156
779,7927.781134404358,2016-09-30 23:19:10,2563.167764962021,7,1,2.495427370071411,4.028355121612549,1.808176904911262,2.434314123909751,6.709818150884443,8.751881496810249,0.00030376415816135705,0.0,0,0,0,38.087520599365234,35.89955139160156,35.93766784667969,35.729736328125
780,7937.7961980205855,2016-09-30 23:19:20,2573.1828282582633,7,1,2.495772123336792,4.031407356262207,1.815120325137947,2.434314123909751,6.737798537298874,8.751881496810249,0.0003038626746274531,0.0,0,0,0,38.087520599365234,35.89955139160156,36.01299285888672,35.729736328125
781,7947.811316994227,2016-09-30 23:19:30,2583.197947231905,7,1,2.495772361755371,4.034459114074707,1.822063567018543,2.434314123909751,6.765799283694769,8.751881496810249,0.00036452015046961606,0.0,0,0,0,38.02713394165039,35.839027404785156,35.95246887207031,35.59390640258789
782,7957.826444607465,2016-09-30 23:19:40,2593.213074845143,7,1,2.4964828491210938,4.037206172943115,1.829006845382854,2.434314123909751,6.793821187403156,8.751881496810249,0.00024301193479914218,0.0,0,0,0,38.087520599365234,35.824256896972656,35.93766784667969,35.80501937866211
783,7967.841564541062,2016-09-30 23:19:50,2603.22819477874,7,1,2.495427370071411,4.040257930755615,1.835950027353009,2.434314123909751,6.821863796192231,8.751881496810249,0.0003037639835383743,0.0,0,0,0,37.8760986328125,35.763729095458984,35.877140045166016,35.669193267822266
784,7977.856634237007,2016-09-30 23:20:00,2613.2432644746837,7,1,2.495427370071411,4.043310165405273,1.842893355707236,2.434314123909751,6.849928037206071,8.751881496810249,0.0003037691058125347,0.0,0,0,0,38.02713394165039,35.763729095458984,35.877140045166016,35.669193267822266
785,7987.871718012293,2016-09-30 23:20:10,2623.2583482499695,7,1,2.495427370071411,4.046362400054932,1.849836645523218,2.434314123909751,6.878013365298399,8.751881496810249,0.00024310908338520676,0.0,0,0,0,38.10265350341797,35.839027404785156,35.877140045166016,35.59390640258789
786,7997.886833466097,2016-09-30 23:20:20,2633.2734637037756,7,1,2.495772361755371,4.049719333648682,1.856779942085086,2.434314123909751,6.906120311614816,8.751881496810249,0.00036451921914704144,0.0,0,0,0,38.02713394165039,35.91432189941406,35.877140045166016,35.59390640258789
787,8007.901931960696,2016-09-30 23:20:30,2643.2885621983746,7,1,2.496133327484131,4.05277156829834,1.863723107756381,2.434314123909751,6.934247869039098,8.751881496810249,0.0003037703863810748,0.0,0,0,0,38.178157806396484,35.91432189941406,35.877140045166016,35.744476318359375
788,8017.917044534637,2016-09-30 23:20:40,2653.3036750922993,7,1,2.496133327484131,4.05582332611084,1.870666420769699,2.434314123909751,6.962397682912581,8.751881496810249,0.0003645189863163978,0.0,0,0,0,38.10265350341797,35.839027404785156,35.877140045166016,35.59390640258789
789,8027.93214206928,2016-09-30 23:20:50,2663.3187723069577,7,1,2.495772123336792,4.058570384979248,1.877609679333243,2.434314123909751,6.990568656102772,8.751881496810249,0.00024301371013280004,0.0,0,0,0,38.10265350341797,35.839027404785156,35.877140045166016,35.59390640258789
790,8037.947290801531,2016-09-30 23:21:00,2673.333921359194,7,1,2.495427370071411,4.061927795410156,1.884552998262923,2.434314123909751,7.018760992188421,8.751881496810249,0.00030385874561034143,0.0,0,0,0,38.02713394165039,35.91432189941406,35.877140045166016,35.669193267822266
791,8047.962336498596,2016-09-30 23:21:10,2683.348967056259,7,1,2.4950780868530273,4.064979553222656,1.891496185435537,2.434314123909751,7.046975163117661,8.751881496810249,0.00030376753420569,0.0,0,0,0,38.02713394165039,35.839027404785156,35.95246887207031,35.744476318359375
792,8057.977494190431,2016-09-30 23:21:20,2693.3641244281066,7,1,2.495772361755371,4.0683369636535645,1.898439377693897,2.434314123909751,7.075211340765605,8.751881496810249,0.00030376447830349207,0.0,0,0,0,38.02713394165039,35.839027404785156,35.95246887207031,35.669193267822266
793,8067.9925827654915,2016-09-30 23:21:30,2703.3792133231536,7,1,2.496133327484131,4.0716938972473145,1.905382498207222,2.434314123909751,7.103468918761664,8.751881496810249,0.00036451779305934906,0.0,0,0,0,38.04227066040039,35.85380554199219,35.81660842895508,35.60865020751953
794,8078.0076505415245,2016-09-30 23:21:40,2713.3942807792014,7,1,2.49578857421875,4.074440956115723,1.912325464674235,2.434314123909751,7.131747984929354,8.751881496810249,0.00030376738868653774,0.0,0,0,0,37.96675491333008,35.77850341796875,35.81660842895508,35.683937072753906
795,8088.022770155136,2016-09-30 23:21:50,2723.4094003928135,7,1,2.495427370071411,4.077798366546631,1.919268710258427,2.434314123909751,7.160050011975589,8.751881496810249,0.00030386223806999624,0.0,0,0,0,37.96675491333008,35.77850341796875,35.81660842895508,35.60865020751953
796,8098.037854890377,2016-09-30 23:22:00,2733.424485128055,7,1,2.495427370071411,4.080850124359131,1.926211709582454,2.434314123909751,7.188372764002051,8.751881496810249,0.00030376994982361794,0.0,0,0,0,38.04227066040039,35.77850341796875,35.81660842895508,35.60865020751953
797,8108.052992743138,2016-09-30 23:22:10,2743.439622980814,7,1,2.495427370071411,4.084207534790039,1.933154803221294,2.434314123909751,7.216717853558132,8.751881496810249,0.0003646142431534827,0.0,0,0,0,37.96675491333008,35.85380554199219,35.81660842895508,35.683937072753906
798,8118.068116516553,2016-09-30 23:22:20,2753.4547467542316,7,1,2.495427370071411,4.087259292602539,1.940098081177829,2.434314123909751,7.245086097857061,8.751881496810249,0.00036451881169341505,0.0,0,0,0,38.02713394165039,35.839027404785156,35.95246887207031,35.669193267822266
799,8128.083196132034,2016-09-30 23:22:30,2763.469826369712,7,1,2.495427370071411,4.090311527252197,1.947040970173008,2.434314123909751,7.273474795259891,8.751881496810249,0.00030376692302525043,0.0,0,0,0,37.96675491333008,35.77850341796875,35.81660842895508,35.683937072753906
800,8138.098248228802,2016-09-30 23:22:40,2773.484878466478,7,1,2.49578857421875,4.0939741134643555,1.953984034337971,2.434314123909751,7.301886784891492,8.751881496810249,0.0003646213444881141,0.0,0,0,0,37.95161819458008,35.839027404785156,35.877140045166016,35.669193267822266
801,8148.1133771219775,2016-09-30 23:22:50,2783.500007359656,7,1,2.495427370071411,4.0967206954956055,1.960927142258043,2.434314123909751,7.330321019308176,8.751881496810249,0.0003037682909052819,0.0,0,0,0,38.02713394165039,35.91432189941406,35.95246887207031,35.744476318359375
802,8158.128481056323,2016-09-30 23:23:00,2793.515111294,7,1,2.495772123336792,4.099772930145264,1.96787037852227,2.434314123909751,7.358778069461187,8.751881496810249,0.000303769891615957,0.0,0,0,0,37.96675491333008,35.77850341796875,35.741268157958984,35.683937072753906
803,8168.143598110054,2016-09-30 23:23:10,2803.5302283477313,7,1,2.495427370071411,4.103435516357422,1.974813542293008,2.434314123909751,7.387257240527366,8.751881496810249,0.0003646179393399507,0.0,0,0,0,37.96675491333008,35.77850341796875,35.891944885253906,35.683937072753906
804,8178.158676125609,2016-09-30 23:23:20,2813.5453063632863,7,1,2.496133327484131,4.106792449951172,1.981756616659081,2.434314123909751,7.415759173948598,8.751881496810249,0.0003645240212790668,0.0,0,0,0,37.8760986328125,35.91432189941406,35.877140045166016,35.669193267822266
805,8188.17379381931,2016-09-30 23:23:30,2823.560424056988,7,1,2.49578857421875,4.10984468460083,1.988699669000035,2.434314123909751,7.444283338847114,8.751881496810249,0.0003038623253814876,0.0,0,0,0,37.891231536865234,35.77850341796875,35.81660842895508,35.60865020751953
806,8198.188883994297,2016-09-30 23:23:40,2833.5755145519597,7,1,2.495776653289795,4.11320161819458,1.995642888713306,2.434314123909751,7.472831088616281,8.751881496810249,0.0003037727146875113,0.0,0,0,0,37.96675491333008,35.85380554199219,35.741268157958984,35.60865020751953
807,8208.203997208208,2016-09-30 23:23:51,2843.5906274458853,7,1,2.495772361755371,4.116253852844238,2.002586190744292,2.434314123909751,7.501401771694916,8.751881496810249,0.00030377026996575296,0.0,0,0,0,37.891231536865234,35.85380554199219,35.741268157958984,35.53335952758789
808,8218.219120981625,2016-09-30 23:24:01,2853.605751219303,7,1,2.49578857421875,4.1196112632751465,2.009529330948154,2.434314123909751,7.529994183454098,8.751881496810249,0.0003038650320377201,0.0,0,0,0,37.96675491333008,35.77850341796875,35.741268157958984,35.60865020751953
809,8228.234304912232,2016-09-30 23:24:11,2863.6209351499097,7,1,2.4964828491210938,4.1229681968688965,2.016472500387393,2.434314123909751,7.558609293594912,8.751881496810249,0.0003645162214525044,0.0,0,0,0,38.02713394165039,35.91432189941406,35.80179977416992,35.59390640258789
810,8238.249320210718,2016-09-30 23:24:21,2873.63595076838,7,1,2.49578857421875,4.126325607299805,2.02341556905469,2.434314123909751,7.58724698085599,8.751881496810249,0.00036452230415306985,0.0,0,0,0,37.96675491333008,35.85380554199219,35.741268157958984,35.53335952758789
811,8248.264487822087,2016-09-30 23:24:31,2883.6511183797493,7,1,2.495427370071411,4.129683017730713,2.030358668210361,2.434314123909751,7.615907660450508,8.751881496810249,0.00030386136495508254,0.0,0,0,0,37.95161819458008,35.91432189941406,35.877140045166016,35.669193267822266
812,8258.27959047649,2016-09-30 23:24:41,2893.666220714168,7,1,2.495427370071411,4.133039951324463,2.037301808080125,2.434314123909751,7.644591535524314,8.751881496810249,0.0003645222168415785,0.0,0,0,0,37.96675491333008,35.77850341796875,35.891944885253906,35.60865020751953
813,8268.294637133511,2016-09-30 23:24:51,2903.681267691173,7,1,2.495784044265747,4.136092185974121,2.044244867704059,2.434314123909751,7.673297684694036,8.751881496810249,0.0003038665163330734,0.0,0,0,0,37.96675491333008,35.77850341796875,35.741268157958984,35.60865020751953
814,8278.309910019962,2016-09-30 23:25:01,2913.696540257639,7,1,2.496117115020752,4.139449119567871,2.051187978719778,2.434314123909751,7.702027049038695,8.751881496810249,0.0003645117685664445,0.0,0,0,0,37.96675491333008,35.77850341796875,35.81660842895508,35.60865020751953
815,8288.324884040376,2016-09-30 23:25:11,2923.7115142780526,7,1,2.49578857421875,4.143111705780029,2.058130914567274,2.434314123909751,7.730778744206746,8.751881496810249,0.0004252716898918152,0.0,0,0,0,38.02713394165039,35.763729095458984,35.80179977416992,35.669193267822266
816,8298.340026372925,2016-09-30 23:25:21,2933.726656930588,7,1,2.495427370071411,4.1458587646484375,2.065073998650794,2.434314123909751,7.759554167616773,8.751881496810249,0.0003038605791516602,0.0,0,0,0,38.02713394165039,35.839027404785156,35.877140045166016,35.744476318359375
817,8308.355048711082,2016-09-30 23:25:31,2943.7416789487597,7,1,2.49578857421875,4.1495208740234375,2.072017056718633,2.434314123909751,7.788352129219908,8.751881496810249,0.00030376832000911236,0.0,0,0,0,37.96675491333008,35.92909622192383,35.741268157958984,35.60865020751953
818,8318.370148805605,2016-09-30 23:25:41,2953.756779363268,7,1,2.4964828491210938,4.152878284454346,2.078960155350669,2.434314123909751,7.817173433408224,8.751881496810249,0.00036452538915909827,0.0,0,0,0,38.02713394165039,35.839027404785156,35.80179977416992,35.744476318359375
819,8328.385279298709,2016-09-30 23:25:51,2963.7719095363864,7,1,2.496133327484131,4.155930519104004,2.085903215456594,2.434314123909751,7.846017203156595,8.751881496810249,0.000303863052977249,0.0,0,0,0,37.96675491333008,35.77850341796875,35.741268157958984,35.683937072753906
820,8338.400365633875,2016-09-30 23:26:01,2973.786996191538,7,1,2.495776653289795,4.159287452697754,2.092846304668426,2.434314123909751,7.874883892936309,8.751881496810249,0.0003645227407105267,0.0,0,0,0,37.936561584472656,35.823543548583984,35.711002349853516,35.57837677001953
821,8348.415604281925,2016-09-30 23:26:11,2983.802234839588,7,1,2.495427370071411,4.162644863128662,2.099789239377816,2.434314123909751,7.903772694497188,8.751881496810249,0.00036460842238739133,0.0,0,0,0,38.02713394165039,35.91432189941406,35.877140045166016,35.669193267822266
822,8358.430629819932,2016-09-30 23:26:21,2993.81726005761,7,1,2.496133327484131,4.165696620941162,2.106732180300258,2.434314123909751,7.932684457831918,8.751881496810249,0.00030376779614016414,0.0,0,0,0,37.9063720703125,35.79328536987305,35.831417083740234,35.5481071472168
823,8368.44571359522,2016-09-30 23:26:31,3003.832344152881,7,1,2.495427370071411,4.16905403137207,2.113675090872564,2.434314123909751,7.961618734397511,8.751881496810249,0.00030376645736396313,0.0,0,0,0,38.04227066040039,35.85380554199219,35.81660842895508,35.759220123291016
824,8378.460793530683,2016-09-30 23:26:41,3013.8474237683618,7,1,2.496133327484131,4.1724114418029785,2.120618182829637,2.434314123909751,7.990576897669818,8.751881496810249,0.00030386587604880333,0.0,0,0,0,37.96675491333008,35.85380554199219,35.81660842895508,35.60865020751953
825,8388.475924343773,2016-09-30 23:26:51,3023.862554901435,7,1,2.49578857421875,4.1757683753967285,2.12756104486884,2.434314123909751,8.019556288714236,8.751881496810249,0.00036452122731134295,0.0,0,0,0,37.9063720703125,35.79328536987305,35.68073272705078,35.5481071472168
826,8398.491009079013,2016-09-30 23:27:01,3033.8776396366757,7,1,2.495427370071411,4.178820610046387,2.134504069379858,2.434314123909751,8.048558957886385,8.751881496810249,0.0003037677379325032,0.0,0,0,0,38.057411193847656,35.79328536987305,35.68073272705078,35.5481071472168
827,8408.506037816871,2016-09-30 23:27:11,3043.8926683745335,7,1,2.495427370071411,4.181872844696045,2.141446902571416,2.434314123909751,8.07758345590311,8.751881496810249,0.0003038695140276104,0.0,0,0,0,37.95170593261719,35.687721252441406,35.8011589050293,35.5931282043457
828,8418.521577570853,2016-09-30 23:27:21,3053.9082078085307,7,1,2.49578857421875,4.185534954071045,2.148390103233145,2.434314123909751,8.106632260270183,8.751881496810249,0.0003644954413175583,0.0,0,0,0,37.981895446777344,35.79328536987305,35.68073272705078,35.62339782714844
829,8428.536292723362,2016-09-30 23:27:31,3063.922922961039,7,1,2.495427370071411,4.188587188720703,2.155332619687271,2.434314123909751,8.135700479527182,8.751881496810249,0.0003038626164197922,0.0,0,0,0,37.9063720703125,35.79328536987305,35.68073272705078,35.5481071472168
830,8438.55139377784,2016-09-30 23:27:41,3073.9380240155174,7,1,2.495776653289795,4.191944122314453,2.162275647455795,2.434314123909751,8.164793273625854,8.751881496810249,0.00036452451604418457,0.0,0,0,0,37.9063720703125,35.79328536987305,35.831417083740234,35.62339782714844
831,8448.566487792648,2016-09-30 23:27:51,3083.9531180303256,7,1,2.49578857421875,4.194996356964111,2.169218502703039,2.434314123909751,8.19390741015179,8.751881496810249,0.0003037689020857215,0.0,0,0,0,37.96675491333008,35.85380554199219,35.81660842895508,35.60865020751953
832,8458.58164356457,2016-09-30 23:28:01,3093.968273802248,7,1,2.495776653289795,4.1980485916137695,2.176161398752444,2.434314123909751,8.223043883939635,8.751881496810249,0.0003038604336325079,0.0,0,0,0,38.04227066040039,35.85380554199219,35.81660842895508,35.683937072753906
833,8464.603170238845,2016-09-30 23:28:07,3099.989800476522,7,1,2.496133327484131,4.2001848220825195,2.180335908117366,2.434314123909751,8.240573023794926,8.751881496810249,0.000364522187737748,0.0,0,0,0,37.9063720703125,35.79328536987305,35.756080627441406,35.69868087768555
834,8524.645236604909,2016-09-30 23:29:07,60.028314197160704,8,1,2.006967067718506,4.2004899978637695,2.217392068158552,2.434314123909751,8.396223702218752,8.751881496810249,0.0,0.0,0,0,0,38.02713394165039,35.91432189941406,35.80179977416992,35.744476318359375
835,8584.673443927062,2016-09-30 23:30:07,120.0565215193146,8,1,1.6927613019943237,4.2004899978637695,2.248146876660606,2.434314123909751,8.525406212017637,8.751881496810249,6.0753121942980215e-05,0.0,0,0,0,38.02713394165039,35.91432189941406,35.80179977416992,35.669193267822266
836,8644.701618290757,2016-09-30 23:31:07,180.0846955630233,8,1,1.4443062543869019,4.2004899978637695,2.274236147545694,2.434314123909751,8.634991364209789,8.751881496810249,6.0754035075660795e-05,0.0,0,0,0,37.7703742980957,35.88405990600586,35.77153396606445,35.789485931396484
837,8704.729926728187,2016-09-30 23:32:07,240.1130040004531,8,1,1.242447853088379,4.2004899978637695,2.296574514719392,2.434314123909751,8.728822030012033,8.751881496810249,0.0,0.0,0,0,0,37.664634704589844,35.77850341796875,35.741268157958984,35.683937072753906
838,8764.758038374812,2016-09-30 23:33:07,300.14111564707696,8,1,1.0726789236068726,4.2001848220825195,2.315836560002504,2.434314123909751,8.809730626436135,8.751881496810249,-6.075396959204227e-05,0.0,0,0,0,37.573951721191406,35.91432189941406,35.80179977416992,35.744476318359375
839,8824.786318653556,2016-09-30 23:34:07,360.1693962458074,8,1,0.9323383569717407,4.2004899978637695,2.332529884175203,2.434314123909751,8.879849731182583,8.751881496810249,6.075514102121815e-05,0.0,0,0,0,37.362430572509766,35.92909622192383,35.66592025756836,35.683937072753906
840,8884.814362143365,2016-09-30 23:35:08,420.19743941563047,8,1,0.8105987310409546,4.2001848220825195,2.347047666569827,2.434314123909751,8.940830549669725,8.751881496810249,-6.075496639823541e-05,0.0,0,0,0,37.271724700927734,35.839027404785156,35.6511116027832,35.744476318359375
841,8944.842642102125,2016-09-30 23:36:08,480.2257193743908,8,1,0.7094529867172241,4.2001848220825195,2.359717753291348,2.434314123909751,8.994050253768268,8.751881496810249,-6.075414421502501e-05,0.0,0,0,0,37.18101501464844,35.89955139160156,35.71165084838867,35.729736328125
842,9004.87088622256,2016-09-30 23:37:08,540.2539638148105,8,1,0.6202150583267212,4.2001848220825195,2.37079509380716,2.434314123909751,9.040579745653508,8.751881496810249,-6.0753398429369554e-05,0.0,0,0,0,37.12057876586914,35.91432189941406,35.72645950317383,35.669193267822266
843,9064.899098664473,2016-09-30 23:38:08,600.2821762567252,8,1,0.544313371181488,4.2004899978637695,2.380501030139384,2.434314123909751,9.081348960024766,8.751881496810249,6.0753798607038334e-05,0.0,0,0,0,36.893829345703125,35.91432189941406,35.6511116027832,35.81975555419922
844,9124.927232390066,2016-09-30 23:39:08,660.3103099823176,8,1,0.4781779646873474,4.2004899978637695,2.389016982076496,2.434314123909751,9.117119643155856,8.751881496810249,0.0,0.0,0,0,0,36.893829345703125,35.91432189941406,35.6511116027832,35.81975555419922
845,9184.955412193505,2016-09-30 23:40:08,720.3384894657722,8,1,0.4214906096458435,4.2004899978637695,2.396500540290146,2.434314123909751,9.148553749360994,8.751881496810249,0.0,0.0,0,0,0,36.68217468261719,35.85380554199219,35.59056854248047,35.834495544433594
846,9244.983662073671,2016-09-30 23:41:08,780.3667393459377,8,1,0.3707210123538971,4.2004899978637695,2.403090518018192,2.434314123909751,9.17623440336104,8.751881496810249,0.0,0.0,0,0,0,36.59141159057617,35.91432189941406,35.6511116027832,35.669193267822266
847,9305.011955791788,2016-09-30 23:42:08,840.3950330640552,8,1,0.32700109481811523,4.2004899978637695,2.408902971994551,2.434314123909751,9.20064920200457,8.751881496810249,0.0,0.0,0,0,0,36.42502212524414,35.824256896972656,35.63630676269531,35.729736328125
848,9365.040143594855,2016-09-30 23:43:08,900.423221187106,8,1,0.28990522027015686,4.2004899978637695,2.414042627139663,2.434314123909751,9.222237952079109,8.751881496810249,0.0,0.0,0,0,0,36.51579284667969,35.839027404785156,35.57575988769531,35.669193267822266
849,9425.068345477262,2016-09-30 23:44:08,960.4514227495291,8,1,0.25807255506515503,4.2004899978637695,2.4185977137713,2.434314123909751,9.241371271904145,8.751881496810249,0.0,0.0,0,0,0,36.34939193725586,35.97483825683594,35.63630676269531,35.729736328125
850,9485.096538080104,2016-09-30 23:45:08,1020.4796153523706,8,1,0.2289845496416092,4.2004899978637695,2.422644246362447,2.434314123909751,9.258368507779242,8.751881496810249,0.0,0.0,0,0,0,36.304073333740234,35.85380554199219,35.59056854248047,35.60865020751953
851,9545.124880755937,2016-09-30 23:46:08,1080.5079580282008,8,1,0.20385684072971344,4.2004899978637695,2.426243858862523,2.434314123909751,9.273488453378205,8.751881496810249,0.0,0.0,0,0,0,36.21327590942383,35.91432189941406,35.6511116027832,35.744476318359375
852,9605.153135755862,2016-09-30 23:47:08,1140.5362130281271,8,1,0.1821311116218567,4.2004899978637695,2.429453145200447,2.434314123909751,9.286968823622404,8.751881496810249,6.0754158766940236e-05,0.0,0,0,0,36.18303680419922,35.88405990600586,35.62084197998047,35.71420669555664
853,9665.181357477342,2016-09-30 23:48:08,1200.5644347496084,8,1,0.1628771871328354,4.2004899978637695,2.432323210280211,2.434314123909751,9.29902430052479,8.751881496810249,6.075339479139075e-05,0.0,0,0,0,36.06198501586914,35.91432189941406,35.6511116027832,35.744476318359375
854,9725.209555839914,2016-09-30 23:49:08,1260.5926331121807,8,1,0.14644713699817657,4.2001848220825195,2.434893764739135,2.434314123909751,9.309821722678308,8.751881496810249,-6.0754060541512445e-05,0.0,0,0,0,36.001495361328125,35.77850341796875,35.59056854248047,35.60865020751953
855,9785.237957073008,2016-09-30 23:50:08,1320.6210346652604,8,1,0.13175040483474731,4.2004899978637695,2.437208414662887,2.434314123909751,9.319544275367289,8.751881496810249,0.0,0.0,0,0,0,36.001495361328125,35.85380554199219,35.59056854248047,35.683937072753906
856,9845.266105197928,2016-09-30 23:51:08,1380.64918279018,8,1,0.11844239383935928,4.2001848220825195,2.439292333763568,2.434314123909751,9.32829763556404,8.751881496810249,0.0,0.0,0,0,0,35.94100570678711,35.79328536987305,35.530029296875,35.62339782714844
857,9905.294410435507,2016-09-30 23:52:08,1440.6774880277594,8,1,0.10758547484874725,4.2004899978637695,2.44116892710994,2.434314123909751,9.336180148414677,8.751881496810249,0.0,0.0,0,0,0,36.06198501586914,35.91432189941406,35.72645950317383,35.81975555419922
858,9965.322607838127,2016-09-30 23:53:08,1500.7056851103916,8,1,0.09743884205818176,4.2004899978637695,2.442870147036874,2.434314123909751,9.343326004197031,8.751881496810249,0.0,0.0,0,0,0,35.956085205078125,35.88405990600586,35.62084197998047,35.789485931396484
859,10025.35081132046,2016-09-30 23:54:08,1560.733888592725,8,1,0.08797045052051544,4.2004899978637695,2.444413088560905,2.434314123909751,9.349807028825992,8.751881496810249,0.0,0.0,0,0,0,35.910675048828125,35.91432189941406,35.6511116027832,35.744476318359375
